Repository: isacrsmith-ux/materials-harness

# materials-harness

A validation harness that checks whether the simulation engine behind a materials-discovery product
reproduces results that are already known, before anyone trusts it with new materials or pays for lab
tests. The engine under test is **MACE-MP-0 medium** (a machine-learned interatomic potential trained on
Materials Project PBE/PBE+U data), run through ASE on CPU in float64.

The harness answers four questions:

| Question | Suite | Compared against |
|---|---|---|
| Does the engine run and relax correctly at all? | `smoke` | Si → Ge vs Materials Project (MP) and experiment |
| If I substitute elements into a known structure, do I get the known target? | `substitution` | 50 curated MP parent→target pairs, 11 structure families, plus up to 2,000 auto-generated pairs (unattended queue) |
| Does it call stable / unstable materials correctly? | `stability` | MP convex hulls (MP2020-corrected) |
| Does accuracy hold on materials it was *not* trained on? | `ood` | random WBM structures (Matbench Discovery test set): 300 in `run`, 2,000 in the unattended queue |
| How close is it to *measured* reality? | `experimental` | 33 room-temperature lattice constants (Lucero et al. 2012) |
| Does it get stiffness right? | `bulk` | MP elastic bulk moduli (K_VRH) |

Results land in one table (`results/results.sqlite`, exported to `results/results.parquet`) — one row per
structure × test, every value tagged with provenance — and in `reports/validation_report.md`.

# `data/` — what is in here, who owns it, and under what terms

This directory mixes three different things, and they are **not** all under the same licence:

1. **Files this project generated.** Selections, splits, labels, fitted thresholds and predictions.
   Licensed **CC BY 4.0**, © 2026 Isac Smith — see [`data/LICENSE`](LICENSE).
2. **Files that carry values derived from someone else's dataset.** Materials Project ids, space
   groups, hull distances and DFT energies; WBM material ids. These are *adaptations* of CC BY 4.0
   datasets. They are redistributable, and they remain subject to the original attribution
   requirement, which travels with the file.
3. **Files that are not this project's to license at all.** Two tables transcribed from published
   papers, and one table of published benchmark metrics. These are **carved out** of the CC BY 4.0
   grant and are listed separately below.

Nothing here is a bulk redistribution of a third-party dataset. The Materials Project responses and
the WBM data files live in `cache/`, which is gitignored and never published; the setup instructions
tell you to fetch them yourself.

---

## File by file

### Generated by this project, with Materials Project–derived reference values

Licensed **CC BY 4.0**, © 2026 Isac Smith. Each also contains MP-derived values, so the
**Materials Project attribution below must travel with the file**. Changes were made: values were
selected, re-binned, relabelled and in some cases recomputed by this harness.

| file | size | contents | MP-derived fields |
|:--|--:|:--|:--|
| `auto_pairs.json` | 1.89 MB | 1,952 auto-generated substitution pairs — the pair set the reports are computed on | `parent_id`, `target_id`, formulas, `parent_sg`, `target_sg`, `target_e_above_hull` |
| `auto_pairs_v1.json` | 1.37 MB | 2,000 pairs, the **superseded** round-1 set; kept for history | same |
| `substitution_pairs.json` | 33 KB | 50 hand-curated pairs | same, plus `n_target_polymorphs` |
| `unseen_test.json` | 368 KB | the frozen, hashed 325-pair unseen test set | same |
| `polymorph_sets.json` | 303 KB | 300 composition sets for the polymorph-ranking test | `material_id`, `e_dft_per_atom`, `composition_e_hull` |
| `unseen_test_run.json` | 1.98 MB | the 325 predictions from the one-time unseen run, each with a relaxed structure as a CIF | structures **derived from** MP PBE structures by substitution and relaxation |

### Generated by this project, with WBM / Matbench Discovery ids

Licensed **CC BY 4.0**, © 2026 Isac Smith. These carry WBM **identifiers and our own labels**,
not WBM structures or energies — those stay in gitignored `cache/external/`. The Matbench Discovery
attribution below travels with these files.

## Attribution that must travel with these files

### Materials Project — CC BY 4.0

Files under `data/` contain values derived from Materials Project data, licensed
[CC BY 4.0](https://creativecommons.org/licenses/by/4.0/). Changes were made: values were selected,
re-binned, relabelled, and in the case of `unseen_test_run.json` used as the starting point for
relaxations whose outputs are this project's own.

> A. Jain, S. P. Ong, G. Hautier, W. Chen, W. D. Richards, S. Dacek, S. Cholia, D. Gunter,
> D. Skinner, G. Ceder, K. A. Persson, "Commentary: The Materials Project: A materials genome
> approach to accelerating materials innovation", *APL Materials* **1**, 011002 (2013).
> [doi:10.1063/1.4812323](https://doi.org/10.1063/1.4812323)

File: data/experimental_csonka2009.csv
# Csonka, Perdew et al., Phys. Rev. B 79, 155107 (2009), arXiv:0903.4037, Table II. a_exp_minus_zpae: experimental
# lattice constant (low-T 5-50 K or room-T corrected to 0 K with thermal expansion) with the zero-point
# anharmonic expansion subtracted, as printed; zpae: printed ZPAE estimate; a_exp_low_t = sum of the two (0 K,
# ZPAE included); a_pbe_paper: the paper's own PBE value. Transcribed from the PDF text layer; every row
# re-parsed to exactly 7 printed values. verified = read from the cited source (not from memory).
material,structure,strukturbericht,a_exp_minus_zpae,zpae,a_exp_low_t,a_pbe_paper,verified,source
Li,bcc,A2,3.449,0.028,3.477,3.429,True,Csonka et al. PRB 79 155107 (2009) Table II
Na,bcc,A2,4.21,0.015,4.225,4.203,True,Csonka et al. PRB 79 155107 (2009) Table II
K,bcc,A2,5.212,0.013,5.225,5.284,True,Csonka et al. PRB 79 155107 (2009) Table II
Rb,bcc,A2,5.576,0.009,5.585,5.667,True,Csonka et al. PRB 79 155107 (2009) Table II
Cs,bcc,A2,6.039,0.006,6.045,6.207,True,Csonka et al. PRB 79 155107 (2009) Table II
Ca,fcc,A1,5.553,0.011,5.564,5.521,True,Csonka et al. PRB 79 155107 (2009) Table II
Sr,fcc,A1,6.045,0.008,6.053,6.004,True,Csonka et al. PRB 79 155107 (2009) Table II
Ba,bcc,A2,4.995,0.005,5.0,5.022,True,Csonka et al. PRB 79 155107 (2009) Table II
Al,fcc,A1,4.02,0.012,4.032,4.037,True,Csonka et al. PRB 79 155107 (2009) Table II
Pb,fcc,A1,4.902,0.003,4.905,5.035,True,Csonka et al. PRB 79 155107 (2009) Table II
Cu,fcc,A1,3.595,0.007,3.602,3.628,True,Csonka et al. PRB 79 155107 (2009) Table II
Rh,fcc,A1,3.793,0.005,3.798,3.829,True,Csonka et al. PRB 79 155107 (2009) Table II
Pd,fcc,A1,3.875,0.004,3.879,3.942,True,Csonka et al. PRB 79 155107 (2009) Table II
Ag,fcc,A1,4.056,0.005,4.061,4.147,True,Csonka et al. PRB 79 155107 (2009) Table II
C,diamond,A4,3.543,0.023,3.566,3.569,True,Csonka et al. PRB 79 155107 (2009) Table II
Si,diamond,A4,5.416,0.014,5.43,5.466,True,Csonka et al. PRB 79 155107 (2009) Table II
SiC,zincblende,B3,4.342,0.018,4.36,4.377,True,Csonka et al. PRB 79 155107 (2009) Table II
Ge,diamond,A4,5.64,0.012,5.652,5.759,True,Csonka et al. PRB 79 155107 (2009) Table II
GaAs,zincblende,B3,5.638,0.01,5.648,5.746,True,Csonka et al. PRB 79 155107 (2009) Table II
NaCl,rocksalt,B1,5.565,0.029,5.594,5.7,True,Csonka et al. PRB 79 155107 (2009) Table II
NaF,rocksalt,B1,4.579,0.03,4.609,4.705,True,Csonka et al. PRB 79 155107 (2009) Table II
LiCl,rocksalt,B1,5.056,0.032,5.088,5.142,True,Csonka et al. PRB 79 155107 (2009) Table II
LiF,rocksalt,B1,3.964,0.046,4.01,4.062,True,Csonka et al. PRB 79 155107 (2009) Table II
MgO,rocksalt,B1,4.184,0.019,4.203,4.255,True,Csonka et al. PRB 79 155107 (2009) Table II
