Repository: isacrsmith-ux/materials-harness

# materials-harness

A validation harness that checks whether the simulation engine behind a materials-discovery product
reproduces results that are already known, before anyone trusts it with new materials or pays for lab
tests. The engine under test is **MACE-MP-0 medium** (a machine-learned interatomic potential trained on
Materials Project PBE/PBE+U data), run through ASE on CPU in float64.

The harness answers four questions:

| Question | Suite | Compared against |
|---|---|---|
| Does the engine run and relax correctly at all? | `smoke` | Si → Ge vs Materials Project (MP) and experiment |
| If I substitute elements into a known structure, do I get the known target? | `substitution` | 50 curated MP parent→target pairs, 11 structure families, plus up to 2,000 auto-generated pairs (unattended queue) |
| Does it call stable / unstable materials correctly? | `stability` | MP convex hulls (MP2020-corrected) |
| Does accuracy hold on materials it was *not* trained on? | `ood` | random WBM structures (Matbench Discovery test set): 300 in `run`, 2,000 in the unattended queue |
| How close is it to *measured* reality? | `experimental` | 33 room-temperature lattice constants (Lucero et al. 2012) |
| Does it get stiffness right? | `bulk` | MP elastic bulk moduli (K_VRH) |

Results land in one table (`results/results.sqlite`, exported to `results/results.parquet`) — one row per
structure × test, every value tagged with provenance — and in `reports/validation_report.md`.

# `data/` — what is in here, who owns it, and under what terms

This directory mixes three different things, and they are **not** all under the same licence:

1. **Files this project generated.** Selections, splits, labels, fitted thresholds and predictions.
   Licensed **CC BY 4.0**, © 2026 Isac Smith — see [`data/LICENSE`](LICENSE).
2. **Files that carry values derived from someone else's dataset.** Materials Project ids, space
   groups, hull distances and DFT energies; WBM material ids. These are *adaptations* of CC BY 4.0
   datasets. They are redistributable, and they remain subject to the original attribution
   requirement, which travels with the file.
3. **Files that are not this project's to license at all.** Two tables transcribed from published
   papers, and one table of published benchmark metrics. These are **carved out** of the CC BY 4.0
   grant and are listed separately below.

Nothing here is a bulk redistribution of a third-party dataset. The Materials Project responses and
the WBM data files live in `cache/`, which is gitignored and never published; the setup instructions
tell you to fetch them yourself.

---

## File by file

### Generated by this project, with Materials Project–derived reference values

Licensed **CC BY 4.0**, © 2026 Isac Smith. Each also contains MP-derived values, so the
**Materials Project attribution below must travel with the file**. Changes were made: values were
selected, re-binned, relabelled and in some cases recomputed by this harness.

| file | size | contents | MP-derived fields |
|:--|--:|:--|:--|
| `auto_pairs.json` | 1.89 MB | 1,952 auto-generated substitution pairs — the pair set the reports are computed on | `parent_id`, `target_id`, formulas, `parent_sg`, `target_sg`, `target_e_above_hull` |
| `auto_pairs_v1.json` | 1.37 MB | 2,000 pairs, the **superseded** round-1 set; kept for history | same |
| `substitution_pairs.json` | 33 KB | 50 hand-curated pairs | same, plus `n_target_polymorphs` |
| `unseen_test.json` | 368 KB | the frozen, hashed 325-pair unseen test set | same |
| `polymorph_sets.json` | 303 KB | 300 composition sets for the polymorph-ranking test | `material_id`, `e_dft_per_atom`, `composition_e_hull` |
| `unseen_test_run.json` | 1.98 MB | the 325 predictions from the one-time unseen run, each with a relaxed structure as a CIF | structures **derived from** MP PBE structures by substitution and relaxation |

### Generated by this project, with WBM / Matbench Discovery ids

Licensed **CC BY 4.0**, © 2026 Isac Smith. These carry WBM **identifiers and our own labels**,
not WBM structures or energies — those stay in gitignored `cache/external/`. The Matbench Discovery
attribution below travels with these files.

## Attribution that must travel with these files

### Materials Project — CC BY 4.0

Files under `data/` contain values derived from Materials Project data, licensed
[CC BY 4.0](https://creativecommons.org/licenses/by/4.0/). Changes were made: values were selected,
re-binned, relabelled, and in the case of `unseen_test_run.json` used as the starting point for
relaxations whose outputs are this project's own.

> A. Jain, S. P. Ong, G. Hautier, W. Chen, W. D. Richards, S. Dacek, S. Cholia, D. Gunter,
> D. Skinner, G. Ceder, K. A. Persson, "Commentary: The Materials Project: A materials genome
> approach to accelerating materials innovation", *APL Materials* **1**, 011002 (2013).
> [doi:10.1063/1.4812323](https://doi.org/10.1063/1.4812323)

File: data/experimental_lattice_constants.csv
material,formula,structure,a_exp,c_exp,status,note
Ge,Ge,di,5.658,,zero_k,Table II: uncorrected extrapolation to 0 K (not room temperature)
Si,Si,di,5.430,,zero_k,Table II: uncorrected extrapolation to 0 K (not room temperature)
beta-SiC,SiC,zb,4.358,,zero_k,"Table II: uncorrected extrapolation to 0 K; Table I labels the type 'di' — a two-element diamond lattice is zincblende, built as such"
BP,BP,zb,4.538,,rt,
AlP,AlP,zb,5.463,,rt,
AlAs,AlAs,zb,5.661,,rt,
GaP,GaP,zb,5.451,,rt,
GaAs,GaAs,zb,5.648,,zero_k,Table II: uncorrected extrapolation to 0 K (not room temperature)
GaSb,GaSb,zb,6.096,,rt,
InP,InP,zb,5.869,,rt,
InAs,InAs,zb,6.058,,rt,
InSb,InSb,zb,6.479,,rt,
ZnS,ZnS,zb,5.409,,rt,
ZnSe,ZnSe,zb,5.668,,rt,
ZnTe,ZnTe,zb,6.089,,rt,
CdSe,CdSe,zb,6.052,,rt,
CdTe,CdTe,zb,6.480,,rt,
beta-GaN,GaN,wu,4.523,,ambiguous,"Table I labels beta-GaN 'wu' but gives a single lattice constant (no c); not run — structure cannot be determined from the source"
alpha-GaN,GaN,wu,3.189,5.185,rt,
InN,InN,wu,3.537,5.704,rt,
C,C,di,3.567,,zero_k,Table II: uncorrected extrapolation to 0 K (not room temperature)
AlSb,AlSb,zb,6.136,,rt,
BN,BN,zb,3.616,,rt,
CdS,CdS,zb,5.818,,rt,
MgS,MgS,zb,5.622,,rt,
AlN,AlN,wu,3.111,4.981,rt,
MgTe,MgTe,zb,6.420,,rt,
MgO,MgO,rs,4.207,,zero_k,Table II: uncorrected extrapolation to 0 K (not room temperature)
BAs,BAs,zb,4.777,,rt,
MgSe,MgSe,rs,5.460,,rt,Table I footnote c: value from the paper's Ref. 56 rather than Ref. 52
CaS,CaS,rs,5.689,,rt,
CaSe,CaSe,rs,5.916,,rt,
CaTe,CaTe,rs,6.348,,rt,
SrS,SrS,rs,5.990,,rt,
SrSe,SrSe,rs,6.234,,rt,
SrTe,SrTe,rs,6.640,,rt,
BaS,BaS,rs,6.389,,rt,
BaSe,BaSe,rs,6.595,,rt,
BaTe,BaTe,rs,7.007,,rt,
BSb,BSb,zb,5.278,,rt,
