Repository: isacrsmith-ux/materials-harness

# materials-harness

A validation harness that checks whether the simulation engine behind a materials-discovery product
reproduces results that are already known, before anyone trusts it with new materials or pays for lab
tests. The engine under test is **MACE-MP-0 medium** (a machine-learned interatomic potential trained on
Materials Project PBE/PBE+U data), run through ASE on CPU in float64.

The harness answers four questions:

| Question | Suite | Compared against |
|---|---|---|
| Does the engine run and relax correctly at all? | `smoke` | Si → Ge vs Materials Project (MP) and experiment |
| If I substitute elements into a known structure, do I get the known target? | `substitution` | 50 curated MP parent→target pairs, 11 structure families, plus up to 2,000 auto-generated pairs (unattended queue) |
| Does it call stable / unstable materials correctly? | `stability` | MP convex hulls (MP2020-corrected) |
| Does accuracy hold on materials it was *not* trained on? | `ood` | random WBM structures (Matbench Discovery test set): 300 in `run`, 2,000 in the unattended queue |
| How close is it to *measured* reality? | `experimental` | 33 room-temperature lattice constants (Lucero et al. 2012) |
| Does it get stiffness right? | `bulk` | MP elastic bulk moduli (K_VRH) |

Results land in one table (`results/results.sqlite`, exported to `results/results.parquet`) — one row per
structure × test, every value tagged with provenance — and in `reports/validation_report.md`.

# 4. Materials Project API key (never committed, never printed)
cp .env.example .env   # then paste your key after MP_API_KEY=
```

`./uvw` is a thin wrapper that pins uv's cache and managed Pythons to this folder. The harness refuses to
run under Rosetta (`platform.machine()` must be `arm64`) and detects core counts at runtime.

**WBM data for the `ood` suite** (59 MiB, md5-checked) goes in `cache/external/wbm/`:

# reference_data

Citable experimental reference data for property suites, gathered for later validation.
Data gathering only: nothing here runs a simulation, and nothing here modifies the existing
validation suites in `harness/suites/`.

## The rule this collection is built on

**No value is ever written from recall.** A number appears here only if it was read out of a
source retrieved in-session, and its row records where in that source it came from. Anything
untraceable is left empty with `status="unverified"` and an explanation of what was tried.
`SOURCES.md` records every source, its licence, and — as importantly — the sources that were
attempted and rejected, so the same dead ends are not re-explored.

## Using it

```python
import sys; sys.path.insert(0, "reference_data")
import loader

rows = loader.load("lattice_constants")   # raises on the first schema/unit/provenance error
loader.tables()                           # what is available
```

`python reference_data/loader.py` validates every table and prints a row count each.

## What is here

| File | Contents |
|---|---|
| `materials.csv` | Shared key table: one row per phase, keyed `formula\|space-group symbol` |
| `lattice_constants.csv` | Room-temperature oxide lattice constants, each with its own DOI |
| `space_ao_erosion.csv` | Atomic oxygen erosion yields, MISSE 2 PEACE (41 polymers) |
| `schema/*.json` | JSON Schema per table, including SI units and unit-pair factors |
| `loader.py` | Loading + validation |
| `extract/*.py` | One extractor per source; re-running reproduces the CSVs |
| `raw/` | Vendored sources and cached API responses, so builds reproduce offline |
| `SOURCES.md` | Full citations, licences, commercial-use status, rejected sources |
| `COVERAGE.md` | Counts, overlap with existing suites, experimental spread, gaps |
| `tests/test_loader.py` | 24 tests, mostly about what the loader *rejects* |

## Three things that will bite you if unnoticed

**Units are checked, not trusted.** Each schema declares `unit_pairs` — the SI column, the
source's original column, and the factor between them. The loader recomputes the SI value
from the original on every row, so a value accidentally left in the source's units is
rejected rather than loaded. Both columns are kept: SI for use, original for audit.

**A missing temperature is recorded, not assumed.** 34 of 48 lattice rows have
`temperature_status = not_stated_in_source`. Crystallographic cells are usually measured at
ambient, but "usually" is not a citation, so those rows carry no temperature at all. Only
rows with a recorded temperature are safe for thermal work.

**The cell setting is part of a phase's identity.** `R -3 c :H` and `R -3 c :R` are the same
space group and the same phase, but corundum's *a* is 4.75 Å in one and 5.12 Å in the other.
Group on the full Hermann-Mauguin symbol, never the space-group number. Comparing across
settings manufactures a ~76 000 ppm disagreement out of nothing — it happened during this
build, and `test_phase_grouping_uses_cell_setting` now pins it.

File: reference_data/lattice_constants.csv
material_key,formula,cod_id,mineral_name,chemical_name,space_group,space_group_number,a_m,a_original_angstrom,a_uncertainty_angstrom,b_original_angstrom,b_uncertainty_angstrom,c_original_angstrom,c_uncertainty_angstrom,alpha_deg,beta_deg,gamma_deg,original_units,temperature_k,temperature_status,sample_form,r_factor_all,doi,authors,journal,year,title,source_key,source_locator,status,note,quality_flag
Al2O3:cod-1000032,Al2O3,1000032,Corundum,Aluminium oxide - $-alpha,R -3 c :H,167,4.760500000000e-10,4.7605,0.00005,4.7605,0.00005,12.9956,0.0002,90,90,120,angstrom,,not_stated_in_source,single crystal or powder - see source,0.038,10.1107/S0021889890002382,"Lutterotti, L; Scardi, P",Journal of Applied Crystallography,1990,Simultaneous structure and size-strain refinement by the Rietveld method,cod,COD entry 1000032,verified,Source states no measurement temperature; not assumed to be ambient.,ok
Al2O3:cod-1000059,Al2O3,1000059,,Aluminium oxide,R -3 c :H,167,4.755400000000e-10,4.7554,0.0003,4.7554,0.0003,12.991,0.0006,90,90,120,angstrom,,not_stated_in_source,single crystal or powder - see source,0.07,10.1111/j.1151-2916.1994.tb09758.x,"Wang, X - L; Hubbard, C R; Alexander, K B; Becher, P F",Journal of the American Ceramic Society,1994,Neutron diffraction measurements of the residual stresses in Al2 O3 - Zr O2 (Ce O2) ceramic composites,cod,COD entry 1000059,verified,Source states no measurement temperature; not assumed to be ambient.,ok
Al2O3:cod-1010914,Al2O3,1010914,Corundum,Aluminium oxide,R -3 c :R,167,5.120000000000e-10,5.12,0.01,5.12,0.01,5.12,0.01,55.28,55.28,55.28,angstrom,,not_stated_in_source,single crystal or powder - see source,,10.1021/ja01680a027,"Pauling, L; Hendricks, S B",Journal of the American Chemical Society,1925,Crystal Structures of Hematite and Corundum,cod,COD entry 1010914,verified,Source states no measurement temperature; not assumed to be ambient.,low_precision
Al2O3:cod-2101052,Al2O3,2101052,,,R -3 c :H,167,4.754000000000e-10,4.754,0.0005,4.754,0.0005,12.982,0.0006,90,90,120,angstrom,,not_stated_in_source,single crystal or powder - see source,,10.1107/S0108768193006901,"Maslen, E. N.; Streltsov, V. A.; Streltsova, N. R.; Ishizawa, N.; Satow, Y.",Acta Crystallographica Section B,1993,Synchrotron X-ray study of the electron density in α-Al~2~O~3~,cod,COD entry 2101052,verified,Source states no measurement temperature; not assumed to be ambient. Source reports this same cell in more than one COD entry; kept once. Source reports this same cell in more than one COD entry; kept once. Source reports this same cell in more than one COD entry; kept once. Source reports this same cell in more than one COD entry; kept once.,ok
Al2O3:cod-2300448,Al2O3,2300448,corundum,aluminium oxide,R -3 c :H,167,4.758152000000e-10,4.758152,0.000042,4.758152,0.000042,12.9897,0.00018,90,90,120,angstrom,298,recorded_cell,single crystal or powder - see source,,10.1107/S1600576714003379,"Schreyer, Martin; Guo, Liangfeng; Thirunahari, Satyanarayana; Gao, Feng; Garland, Marc",Journal of Applied Crystallography,2014,"Simultaneous determination of several crystal structures from powder mixtures: the combination of powder X-ray diffraction, band-target entropy minimization and Rietveld methods",cod,COD entry 2300448,verified,,ok
Al2O3:cod-1000442,Al2O3,1000442,,Aluminium oxide - κ,P n a 21,33,4.843700000000e-10,4.8437,0.0002,8.33,0.0003,8.9547,0.0004,90,90,90,angstrom,,not_stated_in_source,single crystal or powder - see source,0.033,10.1039/a700054e,"Ollivier, Benoist; Retoux, Richard; Lacorre, Philippe; Massiot, Dominique; Férey, Gérard",Journal of Materials Chemistry,1997,"Crystal structure of κ-alumina: an X-ray powder diffraction, TEM and NMR study",cod,COD entry 1000442,verified,Source states no measurement temperature; not assumed to be ambient.,ok
BaTiO3:cod-2009488,BaTiO3,2009488,,,P 63/m m c,194,5.723800000000e-10,5.7238,0.0007,5.7238,0.0007,13.9649,0.0007,90,90,120,angstrom,296,recorded_cell,single crystal or powder - see source,0.043,10.1107/S0108270193008637,"Akimoto, J.; Gotoh, Y.; Oosawa, Y.",Acta Crystallographica Section C,1994,Refinement of hexagonal BaTiO~3~,cod,COD entry 2009488,verified,,ok
BaTiO3:cod-1513252,BaTiO3,1513252,,,P 4 m m,99,3.990500000000e-10,3.9905,0.0013,3.9905,0.0013,4.0412,0.0014,90,90,90,angstrom,300,recorded_cell,single crystal or powder - see source,0.0575,10.1107/S090904950900675X,"Yasuda, Nobuhiro; Murayama, Haruno; Fukuyama, Yoshimitsu; Kim, Jungeun; Kimura, Shigeru; Toriumi, Koshiro; Tanaka, Yoshihito; Moritomo, Yutaka; Kuroiwa, Yoshihiro; Kato, Kenichi; Tanaka, Hitoshi; Takata, Masaki",Journal of Synchrotron Radiation,2009,X-ray diffractometry for the structure determination of a submicrometre single powder grain,cod,COD entry 1513252,verified,,ok
CaO:cod-1011327,CaO,1011327,Lime,Calcium oxide,F m -3 m,225,4.778000000000e-10,4.778,0.05,4.778,0.05,4.778,0.05,90,90,90,angstrom,,not_stated_in_source,single crystal or powder - see source,,10.1007/BF01326966,"Gerlach, W",Zeitschrift fuer Physik,1922,Die Gitterstruktur der Erdalkalioxyde.,cod,COD entry 1011327,verified,Source states no measurement temperature; not assumed to be ambient.,low_precision
CaO:cod-1563196,CaO,1563196,,,F m -3 m,225,4.817400000000e-10,4.8174,0.0004,4.8174,0.0004,4.8174,0.0004,90,90,90,angstrom,293,recorded_cell,single crystal or powder - see source,,10.1016/j.jssc.2011.05.062,"Verbraeken, Maarten C.; Suard, Emmanuelle; Irvine, John T.S.",Journal of Solid State Chemistry,2011,Order and disorder in Ca2ND0.90H0.10‒A structural and thermal study,cod,COD entry 1563196,verified,,ok
CaO:cod-7200686,CaO,7200686,,,F m -3 m,225,4.810720000000e-10,4.81072,0.00013,4.81072,0.00013,4.81072,0.00013,90,90,90,angstrom,298,recorded_cell,single crystal or powder - see source,,10.1039/b820173k,"Verbraeken, Maarten C.; Suard, Emmanuelle; Irvine, John T. S.",Journal of Materials Chemistry,2009,Structural and electrical properties of calcium and strontium hydrides,cod,COD entry 7200686,verified,,ok
Cr2O3:cod-2104122,Cr2O3,2104122,,,R -3 c,167,4.958000000000e-10,4.958,0.001,4.958,0.001,13.59,0.03,90,90,120,angstrom,298,recorded_cell,single crystal or powder - see source,,10.1107/S0108768108005739,"Yang, J.",Acta Crystallographica Section B,2008,Structural analysis of perovskite LaCr~1{-~<i>x</i>}Ni~<i>x~</i>O~3~ by Rietveld refinement of X-ray powder diffraction data,cod,COD entry 2104122,verified,,ok
Cu2O:cod-1000063,Cu2O,1000063,Cuprite,Copper(I) oxide,P n -3 m :1,224,4.252000000000e-10,4.252,0.002,4.252,0.002,4.252,0.002,90,90,90,angstrom,,not_stated_in_source,single crystal or powder - see source,,10.1007/BF01390765,"Neuburger, M C",Zeitschrift fuer Physik,1930,Praezisionsmessung der Gitterkonstante von Cuprooxyd Cu2 O,cod,COD entry 1000063,verified,Source states no measurement temperature; not assumed to be ambient.,ok
CuO:cod-7212242,CuO,7212242,Tenorite,Copper Oxide,C 1 2/c 1,15,4.683700000000e-10,4.6837,0.0005,3.4226,0.0005,5.1288,0.0006,90,99.54,90,angstrom,,not_stated_in_source,single crystal or powder - see source,0.032,10.1039/b922978g,"Volanti, Diogo P.; Orlandi, Marcelo O.; Andrés, Juan; Longo, Elson",CrystEngComm,2010,Efficient microwave-assisted hydrothermal synthesis of CuO sea urchin-like architectures via a mesoscale self-assembly,cod,COD entry 7212242,verified,Source states no measurement temperature; not assumed to be ambient.,ok
Fe2O3:cod-2101167,Fe2O3,2101167,Hematite,,R -3 c :H,,5.035500000000e-10,5.0355,0.0005,5.0355,0.0005,13.7471,0.0007,90,90,120,angstrom,,not_stated_in_source,single crystal or powder - see source,,10.1107/S0108768194002284,"Maslen, E. N.; Streltsov, V. A.; Streltsova, N. R.; Ishizawa, N.",Acta Crystallographica Section B,1994,Synchrotron X-ray study of the electron density in α-Fe~2~O~3~,cod,COD entry 2101167,verified,Source states no measurement temperature; not assumed to be ambient. Source reports this same cell in more than one COD entry; kept once. Source reports this same cell in more than one COD entry; kept once.,ok
Fe2O3:cod-2108027,Fe2O3,2108027,,,C 1 2/c 1,15,9.618650000000e-10,9.61865,0.00009,5.03554,0.00003,13.75158,0.00013,90,162.404,90,angstrom,293,recorded_cell,single crystal or powder - see source,0.0317,10.1107/S2052520616017935,"Fabrykiewicz, P.; Stekiel, M.; Sosnowska, I.; Przeniosło, R.",Acta Crystallographica Section B,2017,Deformations of the α-Fe~2~O~3~ rhombohedral lattice across the Néel temperature,cod,COD entry 2108027,verified,,ok
HfO2:cod-4001331,HfO2,4001331,,,P 1 21/c 1,14,5.150100000000e-10,5.1501,0.0004,5.1852,0.0005,5.3418,0.0005,90,98.948,90,angstrom,,not_stated_in_source,single crystal or powder - see source,,10.1021/cm062864a,"Henderson, Stuart J.; Shebanova, Olga; Hector, Andrew L.; McMillan, Paul F.; Weller, Mark T.",Chemistry of Materials,2007,"Structural Variations in Pyrochlore-Structured Bi2Hf2O7, Bi2Ti2O7and Bi2Hf2-xTixO7Solid Solutions as a Function of Composition and Temperature by Neutron and X-ray Diffraction and Raman Spectroscopy",cod,COD entry 4001331,verified,Source states no measurement temperature; not assumed to be ambient.,ok
In2O3:cod-2310009,In2O3,2310009,,Indium Oxide,I a -3,206,1.011700000000e-09,10.117,0.001,10.117,0.001,10.117,0.001,90,90,90,angstrom,,not_stated_in_source,single crystal or powder - see source,,10.1107/s0365110x66001749,"Marezio, M.",Acta Crystallographica,1966,Refinement of the crystal structure of In~2~O~3~ at two wavelengths,cod,COD entry 2310009,verified,Source states no measurement temperature; not assumed to be ambient.,ok
La2O3:cod-4102405,La2O3,4102405,,,P 63/m m c,194,3.957000000000e-10,3.957,0.002,3.95715,,6.138,0.001,90,90,120,angstrom,,not_stated_in_source,single crystal or powder - see source,,10.1021/ja1001295,Cao Wang; Ming-qiu Tan; Chun-mu Feng; Zhi-feng Ma; Shuai Jiang; Zhu-an Xu; Guang-han Cao; Kazuyuki Matsubayashi; Yoshiya Uwatoko,Journal of the American Chemical Society,2010,La2Co2Se2O3: A Quasi-Two-Dimensional Mott Insulator with Unusual Cobalt Spin State and Possible Orbital Ordering,cod,COD entry 4102405,verified,Source states no measurement temperature; not assumed to be ambient.,ok
MgO:cod-1000053,MgO,1000053,Periclase,Magnesium oxide,F m -3 m,225,4.217000000000e-10,4.217,0.001,4.217,0.001,4.217,0.001,90,90,90,angstrom,,not_stated_in_source,single crystal or powder - see source,0.0126,10.2183/pjab.55.43,"Sasaki, Satoshi; Fujino, Kiyoshi; Takéuchi, Yoshio","Proceedings of the Japan Academy, Series B: Physical and Biological Sciences",1979,"X-Ray Determination of Electron-Density Distributions in Oxides, MgO, MnO, CoO, and NiO, and Atomic Scattering Factors of their Constituent Atoms",cod,COD entry 1000053,verified,Source states no measurement temperature; not assumed to be ambient.,ok
MgO:cod-1011326,MgO,1011326,Periclase,Magnesium oxide,F m -3 m,225,4.220000000000e-10,4.22,0.02,4.22,0.02,4.22,0.02,90,90,90,angstrom,,not_stated_in_source,single crystal or powder - see source,,10.1007/BF01326966,"Gerlach, W",Zeitschrift fuer Physik,1922,Die Gitterstruktur der Erdalkalioxyde,cod,COD entry 1011326,verified,Source states no measurement temperature; not assumed to be ambient.,low_precision
MgO:cod-4001309,MgO,4001309,,,F m -3 m,225,4.212140000000e-10,4.21214,0.00006,4.21214,,4.21214,,90,90,90,angstrom,,not_stated_in_source,single crystal or powder - see source,,10.1021/cm0624116,"Bernuy-Lopez, Carlos; Allix, Mathieu; Bridges, Craig A.; Claridge, John B.; Rosseinsky, Matthew J.",Chemistry of Materials,2007,"Sr2MgMoO6-δ: Structure, Phase Stability, and Cation Site Order Control of Reduction",cod,COD entry 4001309,verified,Source states no measurement temperature; not assumed to be ambient.,ok
MgO:cod-4001314,MgO,4001314,,,F m -3 m,225,4.210410000000e-10,4.21041,0.00015,4.21041,,4.21041,,90,90,90,angstrom,,not_stated_in_source,single crystal or powder - see source,,10.1021/cm0624116,"Bernuy-Lopez, Carlos; Allix, Mathieu; Bridges, Craig A.; Claridge, John B.; Rosseinsky, Matthew J.",Chemistry of Materials,2007,"Sr2MgMoO6-δ: Structure, Phase Stability, and Cation Site Order Control of Reduction",cod,COD entry 4001314,verified,Source states no measurement temperature; not assumed to be ambient.,ok
MnO:cod-4117966,MnO,4117966,,,P 63 m c,186,3.371700000000e-10,3.3717,0.00018,3.3717,,5.3855,0.0007,90,90,120,angstrom,,not_stated_in_source,single crystal or powder - see source,,10.1021/ja302440y,Ki Min Nam; Yong-Il Kim; Younghun Jo; Seung Mi Lee; Bog G. Kim; Ran Choi; Sang-Il Choi; Hyunjoon Song; Joon T. Park,Journal of the American Chemical Society,2012,New Crystal Structure: Synthesis and Characterization of Hexagonal Wurtzite MnO,cod,COD entry 4117966,verified,Source states no measurement temperature; not assumed to be ambient.,ok
MnO:cod-1514099,MnO,1514099,Manganosite,Manganese Oxide,F m -3 m,225,4.446000000000e-10,4.446,0.001,4.446,0.001,4.446,0.001,90,90,90,angstrom,,not_stated_in_source,single crystal or powder - see source,0.0102,10.2183/pjab.55.43,"Sasaki, Satoshi; Fujino, Kiyoshi; Takéuchi, Yoshio","Proceedings of the Japan Academy, Series B: Physical and Biological Sciences",1979,"X-Ray Determination of Electron-Density Distributions in Oxides, MgO, MnO, CoO, and NiO, and Atomic Scattering Factors of their Constituent Atoms",cod,COD entry 1514099,verified,Source states no measurement temperature; not assumed to be ambient.,ok
MnO:cod-1514105,MnO,1514105,Manganosite,Manganese Oxide,F m -3 m,225,4.444000000000e-10,4.444,0.001,4.444,,4.444,,90,90,90,angstrom,,not_stated_in_source,single crystal or powder - see source,,10.1143/JPSJ.17.1022,"Kuriyama, M.; Hosoya, S.",Journal of the Physical Society of Japan,1962,X-ray measurement of scattering factors of manganese and oxygen in manganous oxide,cod,COD entry 1514105,verified,Source states no measurement temperature; not assumed to be ambient.,ok
NiO:cod-1010093,NiO,1010093,,Nickel oxide,F m -3 m,225,4.168400000000e-10,4.1684,0.001,4.1684,0.001,4.1684,0.001,90,90,90,angstrom,,not_stated_in_source,single crystal or powder - see source,,10.1021/ja01329a013,"Cairns, R W; Ott, E",Journal of the American Chemical Society,1933,X-Ray Studies of the System Nickel-Oxygen-Water. I. Nickelous Oxide and Hydroxide,cod,COD entry 1010093,verified,Source states no measurement temperature; not assumed to be ambient.,ok
NiO:cod-1010381,NiO,1010381,,Nickel oxide,F m -3 m,225,4.170000000000e-10,4.17,0.003,4.17,0.003,4.17,0.003,90,90,90,angstrom,,not_stated_in_source,single crystal or powder - see source,,10.1021/ja01862a037,"Thomassen, L",Journal of the American Chemical Society,1940,An X-Ray Investigation of the System Cr~2~ O~3~ - Ni O,cod,COD entry 1010381,verified,Source states no measurement temperature; not assumed to be ambient.,ok
Sc2O3:cod-4326666,Sc2O3,4326666,,,I a -3,206,9.843100000000e-10,9.8431,0.0004,9.8431,,9.8431,,90,90,90,angstrom,,not_stated_in_source,single crystal or powder - see source,,10.1021/ic201387d,John P. S. Mowat; Stuart R. Miller; John M. Griffin; Valerie R. Seymour; Sharon E. Ashbrook; Stephen P. Thompson; David Fairen-Jimenez; Ana-Maria Banu; Tina Düren; Paul A. Wright,Inorganic Chemistry,2011,"Structural Chemistry, monoclinic-to-orthorhombic Phase Transition, and CO2 Adsorption Behavior of the Small Pore Scandium Terephthalate, Sc2(O2CC6H4CO2)3, and Its Nitro- And Amino-Functionalized Derivatives",cod,COD entry 4326666,verified,Source states no measurement temperature; not assumed to be ambient.,ok
Sc2O3:cod-4326667,Sc2O3,4326667,,,I a -3,206,9.854500000000e-10,9.8545,0.0006,9.8545,,9.8545,,90,90,90,angstrom,,not_stated_in_source,single crystal or powder - see source,,10.1021/ic201387d,John P. S. Mowat; Stuart R. Miller; John M. Griffin; Valerie R. Seymour; Sharon E. Ashbrook; Stephen P. Thompson; David Fairen-Jimenez; Ana-Maria Banu; Tina Düren; Paul A. Wright,Inorganic Chemistry,2011,"Structural Chemistry, monoclinic-to-orthorhombic Phase Transition, and CO2 Adsorption Behavior of the Small Pore Scandium Terephthalate, Sc2(O2CC6H4CO2)3, and Its Nitro- And Amino-Functionalized Derivatives",cod,COD entry 4326667,verified,Source states no measurement temperature; not assumed to be ambient.,ok
Sc2O3:cod-4501808,Sc2O3,4501808,,,I a -3,206,9.834900000000e-10,9.8349,0.0001,9.8349,0.0001,9.8349,0.0001,90,90,90,angstrom,296,recorded_cell,single crystal or powder - see source,0.0153,10.1021/cg1004962,"Cong, Hengjiang; Zhang, Huaijin; Yao, Bin; Yu, Wentao; Zhao, Xian; Wang, Jiyang; Zhang, Guangcai",Crystal Growth & Design,2010,ScVO4: Explorations of Novel Crystalline Inorganic Optical Materials in Rare-Earth Orthovanadate Systems,cod,COD entry 4501808,verified,,ok
SiO2:cod-1505106,SiO2,1505106,,catena-(alumosilicate),P 1 21/n 1,14,1.338200000000e-09,13.382,0.003,20.125,0.005,19.89,0.005,90,90.547,90,angstrom,293,recorded_cell,single crystal or powder - see source,0.0911,10.1021/jp075934p,"Schmidt, Wolfgang; Wilczok, Ursula; Weidenthaler, Claudia; Medenbach, Olaf; Goddard, Richard; Buth, Gernot; Cepak, Alexander",The journal of physical chemistry. B,2007,Preparation and morphology of pyramidal MFI single-crystal segments.,cod,COD entry 1505106,verified,,ok
SiO2:cod-2100188,SiO2,2100188,,,P 32 2 1,154,4.914270000000e-10,4.91427,0.00012,4.91427,,5.4058,0.0002,90,90,120,angstrom,,not_stated_in_source,single crystal or powder - see source,,10.1107/S0108768105005240,"Caspi, El'ad N.; Pokroy, Boaz; Lee, Peter L.; Quintana, John P.; Zolotoyabko, Emil",Acta Crystallographica Section B,2005,On the structure of aragonite,cod,COD entry 2100188,verified,Source states no measurement temperature; not assumed to be ambient.,ok
SiO2:cod-5000035,SiO2,5000035,Quartz,Silicon oxide,P 32 2 1,154,4.912390000000e-10,4.91239,0.00004,4.91239,0.00004,5.40385,0.00007,90,90,120,angstrom,,not_stated_in_source,single crystal or powder - see source,0.022,10.1107/S0021889887011567,"Will, G; Bellotto, M; Parrish, W; Hart, M",Journal of Applied Crystallography,1988,Crystal structures of quartz and magnesium germanate by profile analysis of synchrotron-radiation high-resolution powder data.,cod,COD entry 5000035,verified,Source states no measurement temperature; not assumed to be ambient.,ok
SiO2:cod-3000625,SiO2,3000625,keatite,,P 41 21 2,92,7.462370000000e-10,7.46237,0.00005,7.46237,0.00005,8.59612,0.00006,90,90,90,angstrom,298,recorded_diffraction,single crystal or powder - see source,,10.2109/jcersj2.25143,"Kanzaki, M.; Xue, X.",Journal of the Ceramic Society of Japan,2026,Structural and spectroscopic characterization of keatite (SiO2),cod,COD entry 3000625,verified,,ok
SnO2:cod-2101853,SnO2,2101853,,,P 42/m n m,,4.737350000000e-10,4.73735,0.00009,4.73735,0.00009,3.1864,0.00007,90,90,90,angstrom,,not_stated_in_source,single crystal or powder - see source,,10.1107/S0108768197001468,"Bolzan, A. A.; Fong, C.; Kennedy, B. J.; Howard, C. J.",Acta Crystallographica Section B,1997,Structural Studies of Rutile-Type Metal Dioxides,cod,COD entry 2101853,verified,Source states no measurement temperature; not assumed to be ambient.,ok
SnO2:cod-1000062,SnO2,1000062,Cassiterite,Tin(IV) oxide,P 42/m n m,136,4.738000000000e-10,4.738,0.0001,4.738,0.0001,3.1865,0.0002,90,90,90,angstrom,,not_stated_in_source,single crystal or powder - see source,0.036,10.1107/S0567740871005466,"Baur, W H; Khan, A A","Acta Crystallographica B (24,1968-38,1982)",1971,"Rutile-Type Compounds. VI. Si O2, Ge O2 and a Comparison with other Rutile-Type Structures",cod,COD entry 1000062,verified,Source states no measurement temperature; not assumed to be ambient.,ok
SnO2:cod-2104743,SnO2,2104743,Cassiterite,,P 42/m n m,136,4.735700000000e-10,4.7357,0.00016,4.7357,0.00016,3.18732,0.00022,90,90,90,angstrom,,not_stated_in_source,single crystal or powder - see source,,10.1107/S0108768110011845,"Elliot, Alexander Dean",Acta Crystallographica Section B,2010,Structure of pyrrhotite 5<i>C</i> (Fe~9~S~10~),cod,COD entry 2104743,verified,Source states no measurement temperature; not assumed to be ambient.,ok
SnO2:cod-2104754,SnO2,2104754,Cassiterite,,P 42/m n m,136,4.735760000000e-10,4.73576,0.00016,4.73576,0.00016,3.18726,0.00022,90,90,90,angstrom,,not_stated_in_source,single crystal or powder - see source,,10.1107/S0108768110011845,"Elliot, Alexander Dean",Acta Crystallographica Section B,2010,Structure of pyrrhotite 5<i>C</i> (Fe~9~S~10~),cod,COD entry 2104754,verified,Source states no measurement temperature; not assumed to be ambient.,ok
SnO2:cod-5000224,SnO2,5000224,Cassiterite,Tin(IV) oxide,P 42/m n m,136,4.737000000000e-10,4.737,0.001,4.737,0.001,3.185,0.001,90,90,90,angstrom,,not_stated_in_source,single crystal or powder - see source,0.055,10.1107/S0365110X56001388,"Baur, W. H.",Acta Crystallographica,1956,"Über die Verfeinerung der Kristallstrukturbestimmung einiger Vertreter des Rutiltyps: TiO~2~, SnO~2~, GeO~2~ und MgF~2~",cod,COD entry 5000224,verified,Source states no measurement temperature; not assumed to be ambient.,ok
TiO2:cod-4102355,TiO2,4102355,,,P 42/m n m,136,4.588780000000e-10,4.58878,0.00015,4.58878,0.00015,2.95756,0.00018,90,90,90,angstrom,,not_stated_in_source,single crystal or powder - see source,,10.1021/ja908128b,Eugen Dorolti; Laurent Cario; Benoît Corraze; Etienne Janod; Cristian Vaju; Hyun-Joo Koo; Erjun Kan; Myung-Hwan Whangbo,Journal of the American Chemical Society,2010,Half-Metallic Ferromagnetism and Large Negative Magnetoresistance in the New Lacunar Spinel GaTi3VS8,cod,COD entry 4102355,verified,Source states no measurement temperature; not assumed to be ambient.,ok
V2O5:cod-2020756,V2O5,2020756,,,P m m n :2,59,1.151200000000e-09,11.512,0.003,3.564,0.001,4.368,0.001,90,90,90,angstrom,292,recorded_diffraction,single crystal or powder - see source,,10.1107/s0108270186091825,"Enjalbert, Renee; Galy, Jean","Acta Crystallographica, Section C: Crystal Structure Communications",1986,A refinement of the structure of V~2~O~5~,cod,COD entry 2020756,verified,,ok
WO3:cod-1004057,WO3,1004057,,TUNGSTEN OXIDE,P 6/m m m,191,7.298000000000e-10,7.298,0.002,7.298,0.002,3.899,0.002,90,90,120,angstrom,,not_stated_in_source,single crystal or powder - see source,0.055,10.1016/0022-4596(79)90199-3,"Gerand, B; Nowogrocki, G; Guenot, J; Figlarz, M",Journal of Solid State Chemistry,1979,Structural study of a new hexagonal form of tungsten trioxide,cod,COD entry 1004057,verified,Source states no measurement temperature; not assumed to be ambient.,ok
Y2O3:cod-1513300,Y2O3,1513300,,yttria oxide,I a -3,206,1.060400000000e-09,10.604,0.000004,10.604,0.000004,10.604,0.000004,90,90,90,angstrom,295,recorded_cell,single crystal or powder - see source,,10.1107/S0909049505039208,"Ferreira, Fabio Furlan; Granado, Eduardo; Carvalho Jr, Wilson; Kycia, Stefan W.; Bruno, Daniele; Droppa Jr, Roosevelt",Journal of Synchrotron Radiation,2005,X-ray powder diffraction beamline at D10B of LNLS: application to the Ba2FeReO6double perovskite,cod,COD entry 1513300,verified,,implausible_precision
Y2O3:cod-7205917,Y2O3,7205917,,,I a -3,206,1.064310000000e-09,10.6431,0.0002,10.6431,0.0002,10.6431,0.0002,90,90,90,angstrom,298,recorded_cell,single crystal or powder - see source,,10.1039/c0jm03538f,"Park, Woon Bae; Singh, Satendra Pal; Pyo, Myoungho; Sohn, Kee-Sun",Journal of Materials Chemistry,2011,"Y6+x/3Si11−yAlyN20+x−yO1−x+y:Re3+ (Re = Ce3+, Tb3+, Sm3+) phosphors identified by solid-state combinatorial chemistry",cod,COD entry 7205917,verified,,ok
ZnO:cod-2300450,ZnO,2300450,zincite,zinc oxide,P 63 m c,186,3.249308000000e-10,3.249308,0.000018,3.249308,0.000018,5.205709,0.000038,90,90,120,angstrom,298,recorded_cell,single crystal or powder - see source,,10.1107/S1600576714003379,"Schreyer, Martin; Guo, Liangfeng; Thirunahari, Satyanarayana; Gao, Feng; Garland, Marc",Journal of Applied Crystallography,2014,"Simultaneous determination of several crystal structures from powder mixtures: the combination of powder X-ray diffraction, band-target entropy minimization and Rietveld methods",cod,COD entry 2300450,verified,,ok
ZrO2:cod-2300612,ZrO2,2300612,,,P 42/n m c :1,137,3.596100000000e-10,3.5961,0.0002,3.5961,0.0002,5.177,0.0004,90,90,90,angstrom,,not_stated_in_source,single crystal or powder - see source,0.077,10.1107/S0021889890002382,"Lutterotti, L.; Scardi, P.",Journal of Applied Crystallography,1990,Simultaneous Structure and Size-Strain Refinement by the Rietveld Method,cod,COD entry 2300612,verified,Source states no measurement temperature; not assumed to be ambient.,ok
ZrO2:cod-5000038,ZrO2,5000038,Arkelite,Zirconium oxide (1/2.12),F m -3 m,225,5.129100000000e-10,5.1291,0.0008,5.1291,0.0008,5.1291,0.0008,90,90,90,angstrom,,not_stated_in_source,single crystal or powder - see source,0.051,10.1107/S0108768192011297,"Martin, U; Boysen, H; Frey, F",Acta Crystallographica Section B,1993,"Neutron powder investigation of tetragonal and cubic stabilized zirconia, TZP and CSZ, at temperatures up to 1400 K",cod,COD entry 5000038,verified,Source states no measurement temperature; not assumed to be ambient.,ok

File: reference_data/space_ao_erosion.csv
material_key,sample_id,material_name,abbreviation,erosion_yield_m3_per_atom,erosion_yield_original,original_units,is_lower_bound,mass_loss_kg,mass_loss_original_g,density_kg_per_m3,density_original_g_per_cm3,area_m2,area_original_cm2,mission,exposure_start,exposure_end,fluence_atoms_per_m2,fluence_original,fluence_original_units,is_fluence_witness,source_key,source_locator,status,note
misse2:2-E5-6,2-E5-6,Acrylonitrile butadiene styrene,ABS,1.090000e-30,1.09E-24,cm^3/atom,false,0.000033861,0.033861,1050.0,1.0500,0.00034944,3.4944,"MISSE 2 (PEC 2, tray 1 E5), ISS exterior",2001-08-16,2005-07-30,8.430000000000001e+25,8.43e21,atoms/cm^2,false,degroh2006_misse2_peace,"Table 4, p. 17 (PDF p. 21)",verified,
misse2:2-E5-7,2-E5-7,Cellulose acetate,CA,5.050000e-30,5.05E-24,cm^3/atom,false,0.000191482,0.191482,1291.1,1.2911,0.00034831,3.4831,"MISSE 2 (PEC 2, tray 1 E5), ISS exterior",2001-08-16,2005-07-30,8.430000000000001e+25,8.43e21,atoms/cm^2,false,degroh2006_misse2_peace,"Table 4, p. 17 (PDF p. 21)",verified,
misse2:2-E5-8,2-E5-8,Poly-(p-phenylene terephthalamide),PPD-T (Kevlar),6.280000e-31,6.28E-25,cm^3/atom,false,0.000026790,0.026790,1442.2,1.4422,0.00035099,3.5099,"MISSE 2 (PEC 2, tray 1 E5), ISS exterior",2001-08-16,2005-07-30,8.430000000000001e+25,8.43e21,atoms/cm^2,false,degroh2006_misse2_peace,"Table 4, p. 17 (PDF p. 21)",verified,
misse2:2-E5-9,2-E5-9,Polyethylene,PE,3.740000e-30,3.74E-24,cm^3/atom,true,0.000102760,0.102760,918.0,0.9180,0.00035489,3.5489,"MISSE 2 (PEC 2, tray 1 E5), ISS exterior",2001-08-16,2005-07-30,8.430000000000001e+25,8.43e21,atoms/cm^2,false,degroh2006_misse2_peace,"Table 4, p. 17 (PDF p. 21)",verified,
misse2:2-E5-10,2-E5-10,Polyvinyl fluoride,PVF (Tedlar),3.190000e-30,3.19E-24,cm^3/atom,false,0.000132537,0.132537,1379.2,1.3792,0.00035737,3.5737,"MISSE 2 (PEC 2, tray 1 E5), ISS exterior",2001-08-16,2005-07-30,8.430000000000001e+25,8.43e21,atoms/cm^2,false,degroh2006_misse2_peace,"Table 4, p. 17 (PDF p. 21)",verified,
misse2:2-E5-11,2-E5-11,Crystalline polyvinylfluoride w/white pigment,PVF (White Tedlar),1.010000e-31,1.01E-25,cm^3/atom,false,0.000004714,0.004714,1624.1,1.6241,0.00034176,3.4176,"MISSE 2 (PEC 2, tray 1 E5), ISS exterior",2001-08-16,2005-07-30,8.430000000000001e+25,8.43e21,atoms/cm^2,false,degroh2006_misse2_peace,"Table 4, p. 17 (PDF p. 21)",verified,
misse2:2-E5-12,2-E5-12,Polyoxymethylene; acetal; polyformaldehyde,POM (Delrin),9.140000e-30,9.14E-24,cm^3/atom,false,0.000378378,0.378378,1398.4,1.3984,0.00035119,3.5119,"MISSE 2 (PEC 2, tray 1 E5), ISS exterior",2001-08-16,2005-07-30,8.430000000000001e+25,8.43e21,atoms/cm^2,false,degroh2006_misse2_peace,"Table 4, p. 17 (PDF p. 21)",verified,
misse2:2-E5-13,2-E5-13,Polyacrylonitrile,PAN,1.410000e-30,1.41E-24,cm^3/atom,false,0.000047281,0.047281,1143.5,1.1435,0.00034768,3.4768,"MISSE 2 (PEC 2, tray 1 E5), ISS exterior",2001-08-16,2005-07-30,8.430000000000001e+25,8.43e21,atoms/cm^2,false,degroh2006_misse2_peace,"Table 4, p. 17 (PDF p. 21)",verified,
misse2:2-E5-14,2-E5-14,Allyl diglycol carbonate,ADC (CR-39),6.800000e-30,6.80E-24,cm^3/atom,true,0.000267295,0.267295,1317.3,1.3173,0.00035392,3.5392,"MISSE 2 (PEC 2, tray 1 E5), ISS exterior",2001-08-16,2005-07-30,8.430000000000001e+25,8.43e21,atoms/cm^2,false,degroh2006_misse2_peace,"Table 4, p. 17 (PDF p. 21)",verified,
misse2:2-E5-15,2-E5-15,Polystyrene,PS,3.740000e-30,3.74E-24,cm^3/atom,false,0.000115947,0.115947,1050.3,1.0503,0.00035043,3.5043,"MISSE 2 (PEC 2, tray 1 E5), ISS exterior",2001-08-16,2005-07-30,8.430000000000001e+25,8.43e21,atoms/cm^2,false,degroh2006_misse2_peace,"Table 4, p. 17 (PDF p. 21)",verified,
misse2:2-E5-16,2-E5-16,Polymethyl methacrylate,PMMA,5.600000e-30,5.60E-24,cm^3/atom,true,0.000194588,0.194588,1162.8,1.1628,0.00035456,3.5456,"MISSE 2 (PEC 2, tray 1 E5), ISS exterior",2001-08-16,2005-07-30,8.430000000000001e+25,8.43e21,atoms/cm^2,false,degroh2006_misse2_peace,"Table 4, p. 17 (PDF p. 21)",verified,
misse2:2-E5-17,2-E5-17,Polyethylene oxide,PEO,1.930000e-30,1.93E-24,cm^3/atom,false,0.000066395,0.066395,1147.0,1.1470,0.00035591,3.5591,"MISSE 2 (PEC 2, tray 1 E5), ISS exterior",2001-08-16,2005-07-30,8.430000000000001e+25,8.43e21,atoms/cm^2,false,degroh2006_misse2_peace,"Table 4, p. 17 (PDF p. 21)",verified,
misse2:2-E5-18,2-E5-18,Poly(p-phenylene-2 6-benzobisoxazole),PBO (Zylon),1.360000e-30,1.36E-24,cm^3/atom,false,0.000056778,0.056778,1397.6,1.3976,0.00035526,3.5526,"MISSE 2 (PEC 2, tray 1 E5), ISS exterior",2001-08-16,2005-07-30,8.430000000000001e+25,8.43e21,atoms/cm^2,false,degroh2006_misse2_peace,"Table 4, p. 17 (PDF p. 21)",verified,
misse2:2-E5-19,2-E5-19,Epoxide or epoxy,EP,4.210000e-30,4.21E-24,cm^3/atom,false,0.000140720,0.140720,1115.0,1.1150,0.00035576,3.5576,"MISSE 2 (PEC 2, tray 1 E5), ISS exterior",2001-08-16,2005-07-30,8.430000000000001e+25,8.43e21,atoms/cm^2,false,degroh2006_misse2_peace,"Table 4, p. 17 (PDF p. 21)",verified,
misse2:2-E5-20,2-E5-20,Polypropylene,PP,2.680000e-30,2.68E-24,cm^3/atom,false,0.000072357,0.072357,906.5,0.9065,0.00035336,3.5336,"MISSE 2 (PEC 2, tray 1 E5), ISS exterior",2001-08-16,2005-07-30,8.430000000000001e+25,8.43e21,atoms/cm^2,false,degroh2006_misse2_peace,"Table 4, p. 17 (PDF p. 21)",verified,
misse2:2-E5-21,2-E5-21,Polybutylene terephthalate,PBT,9.110000e-31,9.11E-25,cm^3/atom,false,0.000036429,0.036429,1331.8,1.3318,0.00035619,3.5619,"MISSE 2 (PEC 2, tray 1 E5), ISS exterior",2001-08-16,2005-07-30,8.430000000000001e+25,8.43e21,atoms/cm^2,false,degroh2006_misse2_peace,"Table 4, p. 17 (PDF p. 21)",verified,
misse2:2-E5-22,2-E5-22,Polysulphone,PSU,2.940000e-30,2.94E-24,cm^3/atom,false,0.000105948,0.105948,1219.9,1.2199,0.00035010,3.5010,"MISSE 2 (PEC 2, tray 1 E5), ISS exterior",2001-08-16,2005-07-30,8.430000000000001e+25,8.43e21,atoms/cm^2,false,degroh2006_misse2_peace,"Table 4, p. 17 (PDF p. 21)",verified,
misse2:2-E5-23,2-E5-23,Polyeurethane,PU,1.560000e-30,1.56E-24,cm^3/atom,false,0.000057227,0.057227,1234.5,1.2345,0.00035182,3.5182,"MISSE 2 (PEC 2, tray 1 E5), ISS exterior",2001-08-16,2005-07-30,8.430000000000001e+25,8.43e21,atoms/cm^2,false,degroh2006_misse2_peace,"Table 4, p. 17 (PDF p. 21)",verified,
misse2:2-E5-24,2-E5-24,Polyphenylene isophthalate,PPPA (Nomex),1.410000e-30,1.41E-24,cm^3/atom,false,0.000030549,0.030549,720.0,0.7200,0.00035626,3.5626,"MISSE 2 (PEC 2, tray 1 E5), ISS exterior",2001-08-16,2005-07-30,8.430000000000001e+25,8.43e21,atoms/cm^2,false,degroh2006_misse2_peace,"Table 4, p. 17 (PDF p. 21)",verified,
misse2:2-E5-25,2-E5-25,Graphite,PG,4.150000e-31,4.15E-25,cm^3/atom,false,0.000027730,0.02773,2220.0,2.2200,0.00035703,3.5703,"MISSE 2 (PEC 2, tray 1 E5), ISS exterior",2001-08-16,2005-07-30,8.430000000000001e+25,8.43e21,atoms/cm^2,false,degroh2006_misse2_peace,"Table 4, p. 17 (PDF p. 21)",verified,
misse2:2-E5-26,2-E5-26,Polyetherimide,PEI,3.310000e-30,3.31E-24,cm^3/atom,true,0.000126853,0.126853,1287.3,1.2873,0.00035352,3.5352,"MISSE 2 (PEC 2, tray 1 E5), ISS exterior",2001-08-16,2005-07-30,8.430000000000001e+25,8.43e21,atoms/cm^2,false,degroh2006_misse2_peace,"Table 4, p. 17 (PDF p. 21)",verified,
misse2:2-E5-27,2-E5-27,Polyamide 6 or nylon 6,PA 6,3.510000e-30,3.51E-24,cm^3/atom,false,0.000118376,0.118376,1123.3,1.1233,0.00035646,3.5646,"MISSE 2 (PEC 2, tray 1 E5), ISS exterior",2001-08-16,2005-07-30,8.430000000000001e+25,8.43e21,atoms/cm^2,false,degroh2006_misse2_peace,"Table 4, p. 17 (PDF p. 21)",verified,
misse2:2-E5-28,2-E5-28,Polyamide 66 or nylon 66,PA 66,1.800000e-30,1.80E-24,cm^3/atom,false,0.000065562,0.065562,1225.2,1.2252,0.00035249,3.5249,"MISSE 2 (PEC 2, tray 1 E5), ISS exterior",2001-08-16,2005-07-30,8.430000000000001e+25,8.43e21,atoms/cm^2,false,degroh2006_misse2_peace,"Table 4, p. 17 (PDF p. 21)",verified,
misse2:2-E5-29,2-E5-29,Polyimide,PI (CP1),1.910000e-30,1.91E-24,cm^3/atom,false,0.000080648,0.080648,1419.3,1.4193,0.00035316,3.5316,"MISSE 2 (PEC 2, tray 1 E5), ISS exterior",2001-08-16,2005-07-30,8.430000000000001e+25,8.43e21,atoms/cm^2,false,degroh2006_misse2_peace,"Table 4, p. 17 (PDF p. 21)",verified,
misse2:2-E5-30,2-E5-30,Polyimide (PMDA),PI (Kapton H),3.000000e-30,3.00E-24,cm^3/atom,false,0.000124780,0.124780,1427.3,1.4273,0.00034590,3.4590,"MISSE 2 (PEC 2, tray 1 E5), ISS exterior",2001-08-16,2005-07-30,8.430000000000001e+25,8.43e21,atoms/cm^2,true,degroh2006_misse2_peace,"Table 4, p. 17 (PDF p. 21)",verified,"Fluence witness sample; its erosion yield is the assumed calibration constant (3.0e-24 cm^3/atom) used to derive the fluence, not an independent measurement."
misse2:2-E5-31,2-E5-31,Polyimide (PMDA),PI (Kapton HN),2.810000e-30,2.81E-24,cm^3/atom,false,0.000121315,0.121315,1434.5,1.4345,0.00035676,3.5676,"MISSE 2 (PEC 2, tray 1 E5), ISS exterior",2001-08-16,2005-07-30,8.430000000000001e+25,8.43e21,atoms/cm^2,false,degroh2006_misse2_peace,"Table 4, p. 17 (PDF p. 21)",verified,
misse2:2-E5-32,2-E5-32,Polyimide (BPDA),PI (Upilex-S),9.220000e-31,9.22E-25,cm^3/atom,false,0.000038127,0.038127,1386.6,1.3866,0.00035382,3.5382,"MISSE 2 (PEC 2, tray 1 E5), ISS exterior",2001-08-16,2005-07-30,8.430000000000001e+25,8.43e21,atoms/cm^2,false,degroh2006_misse2_peace,"Table 4, p. 17 (PDF p. 21)",verified,
misse2:2-E5-33,2-E5-33,Polyimide (PMDA),PI (Kapton H),3.000000e-30,3.00E-24,cm^3/atom,false,0.000129250,0.129250,1427.3,1.4273,0.00035773,3.5773,"MISSE 2 (PEC 2, tray 1 E5), ISS exterior",2001-08-16,2005-07-30,8.430000000000001e+25,8.43e21,atoms/cm^2,true,degroh2006_misse2_peace,"Table 4, p. 17 (PDF p. 21)",verified,"Fluence witness sample; its erosion yield is the assumed calibration constant (3.0e-24 cm^3/atom) used to derive the fluence, not an independent measurement."
misse2:2-E5-34,2-E5-34,High temperature polyimide resin,PI (PMR-15),3.020000e-30,3.02E-24,cm^3/atom,true,0.000118887,0.118887,1323.2,1.3232,0.00035256,3.5256,"MISSE 2 (PEC 2, tray 1 E5), ISS exterior",2001-08-16,2005-07-30,8.430000000000001e+25,8.43e21,atoms/cm^2,false,degroh2006_misse2_peace,"Table 4, p. 17 (PDF p. 21)",verified,
misse2:2-E5-35,2-E5-35,Polybenzimidazole,PBI,2.210000e-30,2.21E-24,cm^3/atom,true,0.000082708,0.082708,1275.8,1.2758,0.00034762,3.4762,"MISSE 2 (PEC 2, tray 1 E5), ISS exterior",2001-08-16,2005-07-30,8.430000000000001e+25,8.43e21,atoms/cm^2,false,degroh2006_misse2_peace,"Table 4, p. 17 (PDF p. 21)",verified,
misse2:2-E5-36,2-E5-36,Polycarbonate,PC,4.290000e-30,4.29E-24,cm^3/atom,false,0.000142287,0.142287,1123.1,1.1231,0.00035010,3.5010,"MISSE 2 (PEC 2, tray 1 E5), ISS exterior",2001-08-16,2005-07-30,8.430000000000001e+25,8.43e21,atoms/cm^2,false,degroh2006_misse2_peace,"Table 4, p. 17 (PDF p. 21)",verified,
misse2:2-E5-37,2-E5-37,Polyetheretherkeytone,PEEK,2.990000e-30,2.99E-24,cm^3/atom,false,0.000107764,0.107764,1225.9,1.2259,0.00034821,3.4821,"MISSE 2 (PEC 2, tray 1 E5), ISS exterior",2001-08-16,2005-07-30,8.430000000000001e+25,8.43e21,atoms/cm^2,false,degroh2006_misse2_peace,"Table 4, p. 17 (PDF p. 21)",verified,
misse2:2-E5-38,2-E5-38,Polyethylene terephthalate,PET (Mylar),3.010000e-30,3.01E-24,cm^3/atom,false,0.000125187,0.125187,1392.5,1.3925,0.00035432,3.5432,"MISSE 2 (PEC 2, tray 1 E5), ISS exterior",2001-08-16,2005-07-30,8.430000000000001e+25,8.43e21,atoms/cm^2,false,degroh2006_misse2_peace,"Table 4, p. 17 (PDF p. 21)",verified,
misse2:2-E5-39,2-E5-39,Chlorotrifluoroethylene,CTFE (Kel-f),8.310000e-31,8.31E-25,cm^3/atom,false,0.000052949,0.052949,2132.7,2.1327,0.00035452,3.5452,"MISSE 2 (PEC 2, tray 1 E5), ISS exterior",2001-08-16,2005-07-30,8.430000000000001e+25,8.43e21,atoms/cm^2,false,degroh2006_misse2_peace,"Table 4, p. 17 (PDF p. 21)",verified,
misse2:2-E5-40,2-E5-40,Halar ethylene-chlorotrifluoroethylene,ECTFE (Halar),1.790000e-30,1.79E-24,cm^3/atom,false,0.000088869,0.088869,1676.1,1.6761,0.00035103,3.5103,"MISSE 2 (PEC 2, tray 1 E5), ISS exterior",2001-08-16,2005-07-30,8.430000000000001e+25,8.43e21,atoms/cm^2,false,degroh2006_misse2_peace,"Table 4, p. 17 (PDF p. 21)",verified,
misse2:2-E5-41,2-E5-41,Tetrafluorethylene-ethylene copolymer,ETFE (Tefzel),9.610000e-31,9.61E-25,cm^3/atom,false,0.000049108,0.049108,1739.7,1.7397,0.00034854,3.4854,"MISSE 2 (PEC 2, tray 1 E5), ISS exterior",2001-08-16,2005-07-30,8.430000000000001e+25,8.43e21,atoms/cm^2,false,degroh2006_misse2_peace,"Table 4, p. 17 (PDF p. 21)",verified,
misse2:2-E5-42,2-E5-42,Fluorinated ethylene propylene,FEP,2.000000e-31,2.00E-25,cm^3/atom,false,0.000012479,0.012479,2144.3,2.1443,0.00034468,3.4468,"MISSE 2 (PEC 2, tray 1 E5), ISS exterior",2001-08-16,2005-07-30,8.430000000000001e+25,8.43e21,atoms/cm^2,false,degroh2006_misse2_peace,"Table 4, p. 17 (PDF p. 21)",verified,
misse2:2-E5-43,2-E5-43,Polytetrafluoroethylene,PTFE,1.420000e-31,1.42E-25,cm^3/atom,false,0.000008938,0.008938,2150.3,2.1503,0.00034841,3.4841,"MISSE 2 (PEC 2, tray 1 E5), ISS exterior",2001-08-16,2005-07-30,8.430000000000001e+25,8.43e21,atoms/cm^2,false,degroh2006_misse2_peace,"Table 4, p. 17 (PDF p. 21)",verified,
misse2:2-E5-44,2-E5-44,Perfluoroalkoxy copolymer resin,PFA,1.730000e-31,1.73E-25,cm^3/atom,false,0.000010785,0.010785,2138.3,2.1383,0.00034570,3.4570,"MISSE 2 (PEC 2, tray 1 E5), ISS exterior",2001-08-16,2005-07-30,8.430000000000001e+25,8.43e21,atoms/cm^2,false,degroh2006_misse2_peace,"Table 4, p. 17 (PDF p. 21)",verified,
misse2:2-E5-45,2-E5-45,Amorphous Fluoropolymer,AF,1.980000e-31,1.98E-25,cm^3/atom,false,0.000012352,0.012352,2146.3,2.1463,0.00034544,3.4544,"MISSE 2 (PEC 2, tray 1 E5), ISS exterior",2001-08-16,2005-07-30,8.430000000000001e+25,8.43e21,atoms/cm^2,false,degroh2006_misse2_peace,"Table 4, p. 17 (PDF p. 21)",verified,
misse2:2-E5-46,2-E5-46,Polyvinylidene fluoride,PVDF (Kynar),1.290000e-30,1.29E-24,cm^3/atom,false,0.000066860,0.066860,1762.3,1.7623,0.00034993,3.4993,"MISSE 2 (PEC 2, tray 1 E5), ISS exterior",2001-08-16,2005-07-30,8.430000000000001e+25,8.43e21,atoms/cm^2,false,degroh2006_misse2_peace,"Table 4, p. 17 (PDF p. 21)",verified,
